Repository: Dr-XAS/DrXAS_toolkit

# DrXAS Toolkit

This repository contains a collection of toolkits for the Dr-XAS project.

## Toolkits

### AbsorptionEdgeIdentifier
A tool to identify the element and absorption edge from a given XAS spectrum.

File: DATA/Arsenic (III) Oxide 100K_1997_04_19_scan1_id3flq8e.dat
# XDI/1.0
# Sample.smiles:O1[As]2O[As]3O[As]1O[As](O2)O3
# Publication.DOI:  https://doi.org/10.71622/XASLIB_535X-8J62
# Publication.authors: Matthew Newville
# Publication.affiliation: Center for Advanced Radiation Sources, University of Chicago
# Column.1: energy eV
# Column.2: i0
# Column.3: itrans
# Column.4: irefer
# Beamline.name: 2-3
# Facility.name: SSRL
# Beamline.notes: vert slits = 0.6mm
# Detector.I0: N2 15cm
# Detector.I1: Ar 30cm
# Detector.I2: Ar 15cm
# Element.edge: K
# Element.symbol: As
# Mono.d_spacing: 3.13550
# Mono.name: Si(111)
# Mono.notes: unfocused, detuned 75%, clockwise at E=12000eV
# Sample.formula: As2O3
# Sample.name: As2O3 arsenious oxide
# Sample.prep: powder on tape (2 layers)
# Sample.reference: GaAs powder
# Sample.temperature: 100K
# Scan.start_time: 1997-04-19 23:43:03
# ///
#    Note: mono d_spacing is nominal!
#     exafs to K16, GaAs in IR
#     413  E XMU XMUR I0
#-------------
#   energy   i0   itrans  irefer
   11634.8900  514566.310000  94678.546175  38613.020158
   11644.9080  512506.310000  94627.489747  38817.994820
   11654.9440  509390.310000  94407.501967  38959.001126
   11664.9980  506967.310000  94279.476382  39142.988932
   11675.0700  504346.310000  94135.492605  39320.997162
   11684.8620  502218.310000  94072.513551  39517.005792
   11694.9690  499017.310000  93807.497594  39633.997970
   11705.0930  496569.310000  93691.462602  39814.985874
   11714.9370  494094.310000  93552.465746  39983.985438
   11725.0950  491077.310000  93329.530551  40117.011431
   11734.9740  489028.310000  93243.502840  40305.002044
   11744.8670  487163.310000  93201.461759  40519.984858
   11755.0790  484094.310000  92931.507480  40651.004357
   11765.0090  481295.310000  92705.521307  40787.009325
   11774.9540  478930.310000  92541.491085  40932.996420
   11784.9180  476638.310000  92403.508001  41097.004815
   11794.8960  474755.310000  92334.470605  41300.988507
   11804.8950  472346.310000  92117.544964  41427.019968
   11814.9090  469447.310000  91772.534699  41485.014539
   11824.9400  467238.310000  91492.538938  41566.016705
   11834.9890  464539.310000  91012.529450  41527.015166
   11845.0570  463154.310000  90369.541607  41353.017007
   11845.3610  462196.310000  90184.512834  41266.004039
   11845.9730  462114.310000  90125.512733  41258.006244
   11846.5830  462143.310000  90070.530693  41220.014935
   11846.8890  462241.310000  90083.504752  41232.000694
   11847.4990  461680.310000  89925.511880  41151.006325
   11848.1100  461046.310000  89747.528868  41077.013939
   11848.4150  461087.310000  89712.527356  41059.010716
   11849.0270  460918.310000  89624.509451  41010.003533
   11849.6370  460370.310000  89418.463470  40911.982359
   11849.9420  459927.310000  89322.503522  40869.001055
   11850.5560  460076.310000  89245.532825  40824.013197
   11850.8600  460439.310000  89276.478585  40838.989720
   11851.4710  459990.310000  89102.502816  40748.002661
   11852.0830  459687.310000  88934.531460  40653.014776
   11852.3900  460212.310000  88950.490327  40661.997198
   11853.0000  460112.310000  88842.542000  40597.017847
   11853.6100  459867.310000  88641.486359  40470.992841
   11853.9170  459880.310000  88540.516426  40443.007466
   11854.5290  460276.310000  88452.526385  40359.010691
   11855.1400  460129.310000  88203.492407  40219.994946
   11855.4460  459433.310000  87978.528927  40112.014193
   11856.0580  459136.310000  87696.512966  39942.005424
   11856.3630  459026.310000  87572.456824  39859.980624
   11856.9760  459036.310000  87274.499104  39665.001068
   11857.5880  458881.310000  86904.480721  39448.991886
   11857.8940  458717.310000  86736.530432  39333.014820
   11858.5040  459143.310000  86378.463833  39097.983140
   11859.1180  458693.310000  85841.520968  38776.008463
   11859.4240  458309.310000  85512.477889  38563.988690
   11860.0350  458757.310000  84965.503577  38180.000594
   11860.6470  458747.310000  84254.462534  37700.981764
   11860.9550  458446.310000  83835.469831  37426.985647
   11861.5660  457975.310000  82832.481604  36748.991179
   11861.8720  457763.310000  82230.498410  36335.999083
   11862.4840  457745.310000  80865.472266  35341.988668
   11863.0980  456895.310000  79066.501041  34016.999457
   11863.4030  456349.310000  78146.521628  33337.008524
   11864.0170  455898.310000  75672.497117  31432.999491
   11864.6280  456260.310000  72755.499806  29179.000859
   11864.9350  455972.310000  70774.522482  27743.009096
   11865.5470  455919.310000  66128.501539  24586.999856
   11865.8540  456346.310000  63889.496448  23176.989928
   11866.4670  456933.310000  57260.523966  19489.004803
   11867.0780  457064.310000  49623.479716  15870.992994
   11867.3880  456477.310000  45243.499145  14027.995262
   11867.9990  456899.310000  36502.510476  10699.008123
   11868.6110  457066.310000  28417.509271  7960.003813
   11868.9190  456934.310000  25721.510822  7102.001451
   11869.5320  456382.310000  20414.508670  5500.004208
   11870.1450  456504.310000  17615.499033  4693.000491
   11870.4510  456495.310000  17179.493362  4579.997380
   11871.0640  455497.310000  17942.493016  4816.997512
   11871.3710  455326.310000  18707.496516  5040.999252
   11871.9850  455138.310000  21235.500876  5780.998108
   11872.5990  455295.310000  23923.500046  6580.003264
   11872.9050  455027.310000  25245.487809  6983.997350
   11873.5180  454713.310000  27931.501347  7820.997723
   11874.1330  455038.310000  30526.513870  8677.006650
   11874.4390  455049.310000  31610.513998  9040.005535
   11875.0530  454813.310000  34127.483488  9934.991566
   11875.3580  454644.310000  35274.501893  10356.003263
   11875.9750  454752.310000  37499.511158  11196.003644
   11876.5880  454788.310000  39196.484354  11880.994920
   11876.8940  454475.310000  39687.512385  12097.001219
   11877.5090  454480.310000  40358.482285  12440.989057
   11878.1230  454657.310000  40246.497053  12508.994810
   11878.4300  454487.310000  39886.502858  12445.000705
   11879.0440  453865.310000  38737.513826  12153.005191
   11879.3510  453978.310000  38163.494662  11999.001303
   11879.9660  454368.310000  36787.500408  11619.005060
   11880.5800  454190.310000  35474.505914  11244.007221
   11880.8870  453849.310000  34984.504212  11106.996518
   11881.5000  453440.310000  34478.489615  10966.998644
   11882.1160  453617.310000  34537.507695  10993.002270
   11882.4240  453329.310000  34675.514887  11037.999448
   11883.0370  452408.310000  35201.514695  11197.999125
   11883.6520  452155.310000  35877.513237  11412.003351
   11883.9590  452172.310000  36222.494613  11518.993988
   11884.5740  451783.310000  36795.503942  11706.001538
   11884.8810  451123.310000  36963.491776  11759.997346
   11885.4960  451037.310000  37409.514234  11920.004788
   11886.1100  451151.310000  37841.515066  12067.003958
   11886.4190  451199.310000  38049.508649  12135.999137
   11887.0340  450823.310000  38505.515428  12299.006526
   11887.6480  450913.310000  39029.513008  12466.002061
   11887.9550  451261.310000  39282.517519  12550.011389
   11888.5720  451258.310000  39818.511809  12718.007785
   11888.8790  450931.310000  40036.519373  12795.007067
   11889.4930  450913.310000  40517.505032  12935.003726
   11890.1090  450976.310000  40997.488569  13078.998952
   11890.4170  450876.310000  41208.479351  13148.991250
   11891.0320  450758.310000  41760.515918  13311.007145
   11891.6480  451004.310000  42444.481147  13529.992610
   11891.9560  451084.310000  42820.512944  13652.003155
   11892.5700  450329.310000  43474.480689  13878.989018
   11892.8790  450298.310000  43757.510833  13975.003567
   11893.4950  450776.310000  44392.486394  14209.989878
   11894.1090  450325.310000  44766.506306  14379.006095
   11894.4190  450227.310000  44907.489667  14447.994104
   11895.0350  450024.310000  45078.508524  14559.003559
   11895.6490  450442.060000  45209.238436  14655.760350
   11896.2660  450572.340000  45261.493654  14711.031305
   11896.8810  449971.120000  45237.274448  14729.840511
   11897.4980  449960.440000  45287.572984  14758.152881
   11898.4220  450573.250000  45427.364281  14800.998740
   11899.0380  450333.590000  45455.626995  14785.346948
   11899.6550  450083.440000  45499.438617  14786.224759
   11900.5800  450326.810000  45685.755964  14818.620971
   11901.1950  450868.720000  45872.564298  14871.538384
   11902.1210  451058.090000  46112.872173  14948.966005
   11903.0450  451262.030000  46366.729647  15041.922988
   11903.6620  451694.470000  46529.057037  15097.391793
   11904.5870  452523.410000  46790.888631  15204.379276
   11905.5130  452968.870000  46990.262692  15294.899449
   11906.4380  452704.870000  47109.110541  15348.939935
   11907.3630  453076.370000  47252.506421  15418.494007
   11908.2910  453736.370000  47274.372760  15438.561089
   11909.2150  454113.910000  47101.745965  15381.139786
   11910.1430  454714.970000  46783.650009  15270.254459
   11911.0680  455001.530000  46325.046761  15106.887741
   11912.3030  456176.590000  45711.961046  14885.029753
   11913.2290  456719.220000  45283.367596  14727.696016
   11914.1560  457251.310000  44882.284046  14591.879163
   11915.3920  457737.940000  44537.736317  14484.597406
   11916.3180  458686.090000  44485.668286  14492.815970
   11917.5560  459714.750000  44534.100026  14566.555596
   11918.7930  459606.940000  44518.091003  14630.840238
   11919.7190  460819.620000  44566.554856  14704.619360
   11920.9570  461978.840000  44462.497861  14723.915685
   11922.1930  462916.560000  44184.976003  14665.735020
   11923.4320  463575.810000  43777.979136  14554.088220
   11924.6690  464452.560000  43401.474783  14442.950224
   11925.9080  465217.840000  43081.461157  14339.325087
   11927.1460  466801.620000  42972.972469  14310.225775
   11928.3840  467722.940000  42977.000997  14305.643533
   11929.6230  468855.750000  43046.509689  14314.573610
   11930.8610  470218.090000  43084.556212  14306.036890
   11932.4110  471502.970000  43077.094301  14253.014114
   11933.6510  472958.310000  43189.147356  14255.520641
   11934.8910  474375.220000  43405.693187  14284.536834
   11936.4410  475339.620000  43638.750913  14318.072321
   11937.9920  476555.530000  43821.354909  14353.133110
   11939.2320  477782.970000  43886.405031  14378.694922
   11940.7840  478169.940000  43735.983850  14355.787806
   11942.3360  478983.410000  43553.103434  14330.411568
   11943.5770  481058.370000  43560.710732  14356.554738
   11945.1300  483635.870000  43641.794858  14406.194517
   11946.6840  486511.910000  43936.410923  14531.364500
   11948.2370  487990.440000  44308.556859  14674.067430
   11949.7910  490104.470000  44872.205526  14888.283666
   11951.3460  491294.030000  45375.340091  15078.015981
   11952.8990  492546.120000  45775.000473  15243.270103
   11954.7670  494386.720000  46148.157913  15411.038601
   11956.3220  496417.840000  46472.790530  15560.302998
   11957.8780  498052.470000  46783.961113  15695.113673
   11959.7450  500092.620000  47249.653533  15860.445753
   11961.3010  500851.280000  47588.836704  15972.287842
   11963.1710  502585.440000  47959.535997  16085.667455
   11964.7290  505804.160000  48375.745341  16223.544621
   11966.5980  507863.340000  48675.479178  16349.959097
   11968.4700  509394.090000  48997.680517  16510.886655
   11970.0270  511178.310000  49305.393298  16691.330829
   11971.9000  513227.090000  49622.651740  16911.289519
   11973.7710  515640.340000  49945.354959  17113.754672
   11975.6440  518234.160000  50317.613583  17316.766369
   11977.5190  519872.470000  50630.366842  17464.295358
   11979.3920  522397.280000  51127.646137  17658.343147
   11981.2670  524426.620000  51661.432330  17855.891564
   11983.1410  526026.500000  52177.720409  18040.975577
   11985.0170  526476.870000  52506.469941  18145.569006
   11987.2060  528749.750000  52900.789204  18244.693261
   11989.0830  532048.120000  53307.601400  18339.330044
   11991.2730  536622.060000  53822.901113  18441.490560
   11993.1510  538930.500000  54113.712531  18483.170588
   11995.3440  540075.440000  54243.047824  18451.373894
   11997.2250  542971.940000  54435.888027  18477.091043
   11999.4170  545835.870000  54525.218868  18481.316931
   12001.2990  547769.370000  54463.096327  18475.090045
   12003.4940  550470.440000  54426.450498  18493.350926
   12005.6880  552744.940000  54328.321495  18509.140025
   12007.8860  554893.000000  54208.694048  18509.466471
   12010.0830  556792.560000  54106.576850  18517.287345
   12012.2820  559372.620000  54234.966254  18621.649105
   12014.4810  562678.250000  54558.852028  18795.509272
   12016.6820  567027.370000  55066.281298  19019.914734
   12018.8810  569715.000000  55423.142201  19194.796675
   12021.0830  572065.120000  55707.613826  19355.252527
   12023.6020  574972.810000  56044.541175  19549.207582
   12025.8040  577654.000000  56349.934241  19719.659327
   12028.0080  579041.690000  56490.895210  19804.644451
   12030.5270  583422.870000  56848.353517  19988.163191
   12032.7330  586032.620000  57083.291382  20118.171343
   12035.2570  589180.870000  57491.793525  20307.742480
   12037.7800  591257.620000  57811.737597  20468.801066
   12039.9890  594534.870000  58260.210739  20674.382402
   12042.5140  597795.690000  58719.216431  20875.475315
   12045.0400  600576.000000  59117.748639  21070.125723
   12047.5660  603499.810000  59532.699065  21267.237132
   12050.0960  606670.120000  59997.217353  21470.914036
   12052.6250  609204.000000  60438.250262  21629.090413
   12055.1540  610762.370000  60748.777813  21723.789790
   12057.6880  613385.250000  61175.831726  21854.026967
   12060.2210  619036.690000  61879.351392  22101.744542
   12062.7540  623512.620000  62433.438516  22322.028265
   12065.2880  626227.060000  62710.006047  22468.807656
   12068.1420  628758.000000  62866.060852  22570.109559
   12070.6780  632474.440000  63139.641719  22670.914621
   12073.2180  634739.440000  63412.727086  22755.265837
   12076.0730  638313.940000  64041.302789  22951.108392
   12078.6150  641501.940000  64679.429105  23156.492811
   12081.4730  644551.500000  65377.994486  23387.383869
   12084.3350  647860.560000  66012.128349  23599.805914
   12086.8780  651898.120000  66624.760788  23828.737066
   12089.7420  654900.190000  67083.884406  24019.183951
   12092.6060  658859.810000  67563.492167  24265.164944
   12095.4740  661429.870000  67800.662162  24440.655661
   12098.3400  664743.560000  68042.284461  24624.659073
   12101.2090  667840.690000  68288.450797  24796.181191
   12104.0800  672686.310000  68833.126164  25078.254448
   12106.9520  675638.500000  69278.330749  25317.837066
   12109.8250  679285.190000  69853.979356  25605.906668
   12112.6970  680930.440000  70277.181386  25851.513719
   12115.8940  688191.120000  71301.872550  26336.641699
   12118.7710  690168.370000  71655.118002  26561.305661
   12121.6500  695440.190000  72258.792275  26883.459580
   12124.8500  697597.440000  72478.009808  27070.146158
   12127.7310  701717.250000  72933.753666  27311.354872
   12130.9360  704185.560000  73281.991822  27498.083215
   12133.8190  709432.370000  73965.751715  27778.331419
   12137.0270  711279.690000  74303.995683  27929.096424
   12140.2350  717736.560000  75027.791156  28203.390286
   12143.4450  720377.940000  75189.003556  28232.175168
   12146.3370  723942.810000  75412.828331  28320.513410
   12149.5510  727706.250000  75640.092298  28406.351486
   12152.7650  731603.120000  75866.876632  28500.706634
   12155.9810  734190.560000  75903.182481  28537.591366
   12159.2000  738445.560000  76229.031600  28688.007614
   12162.4210  743058.000000  76856.350654  28959.928645
   12165.6420  744883.000000  77338.134032  29196.351682
   12169.1890  750868.500000  78336.491099  29624.322695
   12172.4150  754275.500000  79002.277873  29936.781829
   12175.6430  758316.060000  79718.626364  30276.779465
   12178.8720  762791.060000  80456.539261  30604.319333
   12182.4260  766171.690000  81177.919513  30921.359251
   12185.6580  771174.750000  82071.761236  31291.906993
   12189.2180  773814.310000  82696.140747  31607.983631
   12192.4520  778857.440000  83468.976615  31974.558038
   12196.0160  781939.060000  83985.386135  32258.681768
   12199.5790  785287.250000  84472.291928  32535.316940
   12202.8220  788650.870000  84915.676769  32769.461376
   12206.3900  792486.060000  85357.636303  33022.148919
   12209.9610  797373.750000  85890.095092  33320.353115
   12213.5340  801190.000000  86311.006053  33588.055827
   12217.1070  806060.690000  86859.427623  33925.279262
   12220.6860  810489.940000  87385.374514  34240.026630
   12224.2630  813400.690000  87702.801392  34485.292947
   12227.8450  817623.000000  88155.768842  34764.079317
   12231.4270  822220.810000  88675.264574  35058.401469
   12235.0130  825873.060000  89218.291598  35353.244889
   12238.9270  829248.940000  89860.763447  35695.588137
   12242.5160  832902.250000  90573.736629  36063.446439
   12246.1080  838014.120000  91489.201597  36481.816194
   12250.0290  842662.500000  92419.271412  36892.745100
   12253.6250  846053.370000  93127.772002  37173.165473
   12257.5500  850410.750000  94016.797965  37565.112779
   12261.1520  854495.690000  94823.328353  37907.574942
   12265.0810  857024.120000  95428.384237  38209.560642
   12269.0160  862335.060000  96183.891520  38569.048244
   12272.6230  867059.560000  96763.965822  38874.078696
   12276.5610  871287.560000  97253.509730  39126.612874
   12280.5020  875587.060000  97760.595524  39395.680846
   12284.4450  879674.060000  98302.204436  39673.273623
   12288.3910  884157.620000  98813.313718  39979.377150
   12292.3380  887067.620000  99107.905777  40202.999767
   12296.2890  891142.250000  99577.981095  40507.124281
   12300.2430  895960.310000  100143.595913  40832.789184
   12304.1980  899779.870000  100632.688927  41147.951497
   12308.1580  903997.000000  101234.341462  41495.659931
   12312.1190  907385.620000  101736.437151  41799.861228
   12316.0840  912778.810000  102531.142735  42248.623948
   12320.3800  916011.440000  103133.251261  42611.861508
   12324.3490  920222.620000  103883.867757  43031.621065
   12328.6520  924460.310000  104690.054047  43487.925228
   12332.6270  927450.560000  105349.720636  43888.735318
   12336.6040  931372.250000  106093.951478  44310.090881
   12340.9150  937520.500000  106990.561926  44796.908228
   12345.2290  940638.250000  107508.792424  45147.293535
   12349.2150  944335.560000  108140.528279  45498.195648
   12353.5360  949957.370000  109070.679722  45987.586892
   12357.8590  954069.690000  109850.430642  46426.527958
   12362.1870  957595.500000  110582.677625  46848.985535
   12366.1830  963779.810000  111555.347253  47337.928995
   12370.5150  966093.690000  112100.615095  47691.425226
   12374.8510  971472.060000  112941.446151  48156.470375
   12379.1890  974426.940000  113443.684769  48476.989611
   12383.5320  977925.370000  113981.409249  48798.016099
   12387.8760  982497.250000  114687.672778  49183.580826
   12392.5600  986117.690000  115301.416038  49535.644856
   12396.9110  991479.690000  116134.785860  49991.283670
   12401.2650  994508.120000  116696.583526  50328.411730
   12405.6210  999692.120000  117474.859804  50756.041318
   12410.3170  1003573.600000  118128.676465  51144.210989
   12414.6820  1007553.600000  118771.026606  51532.907974
   12419.0490  1011342.200000  119437.788622  51951.076465
   12423.7550  1014431.200000  120075.095190  52354.785165
   12428.1290  1019202.800000  120937.034252  52875.068457
   12432.8420  1024704.900000  121975.346651  53471.812595
   12437.5600  1027665.500000  122696.153690  53934.071578
   12441.9420  1032559.600000  123617.614517  54480.909023
   12446.6660  1037963.300000  124614.466936  55080.222126
   12451.3950  1040024.400000  125139.792622  55496.033704
   12456.1250  1043456.100000  125822.685220  55923.392084
   12460.5220  1047919.200000  126588.132181  56429.285075
   12465.2610  1049115.900000  126994.031396  56764.684947
   12470.0030  1056157.100000  128089.369837  57407.566899
   12474.7480  1059891.900000  128753.303926  57849.007715
   12479.4980  1062875.100000  129290.766760  58263.974764
   12484.2500  1066202.900000  129885.711870  58685.455795
   12489.0070  1070294.100000  130536.221743  59117.474026
   12494.1070  1073412.900000  131116.137671  59495.975854
   12498.8710  1077136.300000  131741.573141  59930.995441
   12503.6400  1082514.100000  132551.531288  60422.538251
   12508.4110  1086226.400000  133224.003752  60871.613546
   12513.5270  1088764.300000  133769.967240  61279.193375
   12518.3070  1094968.600000  134799.429469  61889.297570
   12523.4320  1097562.500000  135489.492466  62354.951959
   12528.2200  1101748.900000  136343.045784  62902.116092
   12533.3520  1103686.900000  136939.959993  63334.745559
   12538.1460  1108604.300000  137900.597239  63908.982055
   12543.2880  1111603.300000  138659.552551  64432.654790
   12548.0900  1115584.800000  139532.148611  64988.909399
   12553.2390  1118644.800000  140335.113702  65502.619332
   12558.3930  1123902.300000  141360.745952  66155.928259
   12563.5510  1126028.300000  141998.705534  66635.658128
   12568.7130  1132893.800000  143206.339412  67396.987642
   12573.5360  1135323.900000  143801.411888  67829.816092
   12578.7070  1140098.400000  144710.016454  68431.165269
   12583.8810  1142575.500000  145285.126859  68903.040329
   12589.0610  1145768.100000  145968.598641  69407.360487
   12594.2440  1149466.100000  146646.782133  69927.294528
   12599.4320  1152973.900000  147323.357732  70462.706456
   12604.9720  1154298.000000  147737.587997  70867.692025
   12610.1680  1159808.600000  148710.173959  71545.132224
   12615.3690  1162905.800000  149403.268776  72072.088827
   12620.5740  1167242.500000  150279.877938  72690.573161
   12625.7840  1171973.800000  151236.012748  73350.580226
   12631.3480  1173416.500000  151774.802249  73810.179677
   12636.5660  1178859.800000  152864.969455  74545.231780
   12642.1370  1181843.500000  153695.563659  75126.764980
   12647.3640  1184792.800000  154475.759249  75709.873856
   12652.9450  1189094.500000  155463.405899  76399.463362
   12658.1840  1192098.900000  156249.613339  76962.601879
   12663.7740  1194595.600000  156996.419138  77525.297081
   12669.0200  1197103.000000  157663.615923  78053.465758
   12674.6200  1199926.900000  158389.298521  78621.131921
   12680.2280  1204732.300000  159370.497346  79308.337638
   12685.8370  1204947.100000  159724.258567  79686.074339
   12691.1020  1211900.500000  160919.472259  80486.306756
   12696.7220  1213889.500000  161483.334609  80987.129425
   12702.3490  1217852.900000  162307.497573  81650.371492
   12707.9790  1219878.900000  162896.311155  82147.200870
   12713.6130  1222304.400000  163519.656859  82682.560948
   12719.2550  1226957.300000  164441.460521  83374.428011
   12724.9010  1226637.800000  164722.659737  83762.750979
   12730.5510  1231361.900000  165716.429501  84486.610958
   12736.2080  1233603.400000  166361.770760  85074.041940
   12741.8680  1236862.400000  167202.579697  85736.962129
   12747.8890  1240438.000000  168135.940532  86475.429541
   12753.5620  1243513.100000  168970.779561  87138.385945
   12759.2370  1246494.600000  169812.106653  87831.874566
   12764.9190  1250313.800000  170762.011036  88555.895374
   12770.9620  1253203.400000  171622.324051  89259.403114
   12776.6540  1256168.600000  172463.147107  89969.414500
   12782.3510  1256950.300000  172982.540809  90487.993123
   12788.4100  1258698.400000  173684.328954  91139.039782
   12794.1190  1263811.100000  174782.809985  91943.680152
   12800.1890  1264138.400000  175260.609337  92452.755472
   12806.2660  1269887.000000  176419.062028  93365.416077
   12811.9890  1270993.300000  176961.996368  93879.589628
   12818.0770  1277102.000000  178207.344221  94815.237318
   12824.1700  1277394.400000  178639.294316  95301.443477
   12829.9100  1281730.100000  179621.720166  96074.159198
   12836.0160  1281057.500000  179919.618578  96504.369556
   12842.1270  1282354.300000  180491.189393  97090.192333
   12848.2440  1288238.600000  181727.104857  98009.443665
   12854.3660  1291082.500000  182544.557290  98732.235384
   12860.4950  1293147.900000  183288.562902  99424.559179
   12866.2690  1293659.800000  183766.978675  99940.362669
   12872.4080  1295529.100000  184483.026530  100601.750903
   12878.5550  1299368.000000  185500.443224  101430.574704
   12885.0690  1300533.500000  186174.581532  102113.040913

File: DATA/Arsenic (III) Oxide rt_1997_04_19_scan3_idsr3103.dat
# XDI/1.0
# Sample.smiles:O1[As]2O[As]3O[As]1O[As](O2)O3
# Publication.DOI:  https://doi.org/10.71622/XASLIB_535X-8J62
# Publication.authors: Matthew Newville
# Publication.affiliation: Center for Advanced Radiation Sources, University of Chicago
# Column.1: energy eV
# Column.2: i0
# Column.3: itrans
# Column.4: irefer
# Beamline.name: 4-1
# Facility.name: SSRL
# Detector.I0: N2 15cm
# Detector.I1: N2 30cm
# Detector.I2: Ar 15cm
# Element.edge: K
# Element.symbol: As
# Mono.d_spacing: 3.13550
# Mono.name: Si(111)
# Mono.notes: unfocused, detuned 40%,counter clockwise at E=12000eV
# Sample.formula: As2O3
# Sample.name: As2O3 arsenious oxide
# Sample.prep: powder, mixed 1:60 with B(OH)3 by wt
# Sample.reference: GaAs powder
# Sample.temperature: r.t.
# Scan.start_time: 1997-01-19 14:12:16
# ///
#    Note: mono d_spacing is nominal!
#     exafs to K15, GaAs in IR
#     320  E XMU XMUR I0
#-------------
#   energy   i0   itrans  irefer
   11649.9940  176131.340000  276780.249084  321036.931121
   11660.0050  176245.340000  277636.249430  322908.952159
   11669.9970  175938.340000  277867.253081  324040.948720
   11680.0060  175406.340000  277719.253865  324756.939880
   11689.9960  174944.340000  277666.253691  325578.944800
   11700.0050  175022.340000  278486.232289  327394.911583
   11709.9940  174176.340000  277839.257019  327510.931878
   11720.0020  173644.340000  277690.250137  328199.936232
   11730.0030  173516.340000  278138.244824  329622.932913
   11739.9950  172649.340000  277451.238621  329664.938595
   11749.9960  172062.340000  277174.245350  330205.917739
   11760.0000  171655.340000  277194.251464  331094.929137
   11769.9970  170650.340000  276190.230083  330782.899598
   11779.9990  170713.340000  276928.230112  332548.919485
   11789.9960  169596.340000  275770.236602  331973.930398
   11799.9980  169555.340000  276298.240328  333443.942646
   11810.0030  169402.340000  276625.248191  334622.923237
   11820.0020  169296.340000  276906.241479  335738.932208
   11829.9940  168578.340000  276067.242300  335364.925090
   11840.0030  167199.340000  273857.241250  333049.941521
   11850.0040  167686.340000  273764.243419  332543.942924
   11850.7620  166923.340000  272323.245998  330683.943291
   11851.5200  166888.340000  272053.235538  330224.909427
   11852.2780  167533.340000  272912.239436  331144.910695
   11853.0360  167434.340000  272522.253343  330477.928335
   11853.7820  167514.340000  272328.255276  330058.944940
   11854.5410  166082.340000  269675.231708  326591.903339
   11855.2990  166553.340000  270094.235500  326789.920170
   11856.0580  165998.340000  268698.246116  324744.944577
   11856.8150  166510.340000  269030.245368  324725.921993
   11857.5750  166070.340000  267773.248194  322732.928209
   11858.3340  166226.340000  267288.247204  321486.950561
   11859.0930  166532.340000  266860.253111  320156.943754
   11859.8530  166016.340000  265062.253495  317046.933222
   11860.6110  166249.340000  264079.239994  314494.915665
   11861.3570  165821.340000  261726.232597  309864.914772
   11862.1180  165954.340000  260038.238220  305668.930654
   11862.8770  165964.340000  257471.245525  299208.946184
   11863.6370  165354.340000  252617.247238  287779.938732
   11864.3960  165947.340000  248840.246219  275711.935610
   11865.1550  165623.340000  241175.232250  256163.933316
   11865.9030  166130.340000  231142.235930  232007.938786
   11866.6630  166613.340000  217426.246953  205963.951046
   11867.4230  166672.340000  199130.253175  177205.955970
   11868.1830  166602.340000  175965.245230  145457.944741
   11868.9430  166620.340000  153962.246709  118911.952122
   11869.7030  165893.340000  137155.243940  101872.950312
   11870.4510  165912.340000  124613.241975  91386.948841
   11871.2130  166452.340000  119295.251131  87945.950085
   11871.9730  165831.340000  120379.246621  89395.947195
   11872.7210  166265.340000  128274.249482  96129.952308
   11873.4820  166655.340000  139883.250184  106112.955795
   11874.2430  166017.340000  148929.246987  114542.947584
   11875.0040  165583.340000  156656.246642  122383.944982
   11875.7540  165096.340000  163319.246418  129720.956151
   11876.5150  164833.340000  168335.245987  135616.954766
   11877.2750  165981.340000  173206.245059  141377.943170
   11878.0250  166135.340000  175163.244948  144859.943304
   11878.7860  166680.340000  175321.244923  146534.951441
   11879.5480  166044.340000  172960.245125  145680.952124
   11880.3090  164780.340000  169213.246691  143445.953593
   11881.0600  165717.340000  167979.245975  143095.943079
   11881.8200  165077.340000  166126.245996  141924.952923
   11882.5820  164778.340000  165588.245938  141756.948499
   11883.3330  165481.340000  167291.245625  143281.951697
   11884.0950  165485.340000  168777.245382  144500.948397
   11884.8450  166084.340000  171039.246458  146394.955157
   11885.6070  165305.340000  171894.246056  147165.946704
   11886.3570  165861.340000  173832.245543  148889.947863
   11887.1200  165287.340000  174536.246058  149602.942411
   11887.8820  165976.340000  176777.245161  151584.941542
   11888.6340  164439.340000  176647.245093  151465.954724
   11889.3960  165455.340000  179219.245127  153604.941199
   11890.1460  165241.340000  180703.246181  154752.948069
   11890.9100  165338.340000  182516.246295  156210.942576
   11891.6730  165119.340000  183663.244016  157145.949031
   11892.4230  165114.340000  185145.241011  158447.942931
   11893.1880  165602.340000  187129.253315  160340.947880
   11893.9380  164984.340000  187472.236099  160937.945709
   11894.7010  164646.340000  187926.246424  161786.955398
   11895.4520  164272.340000  188027.242697  162402.944755
   11896.2160  164940.340000  189024.253601  163750.959290
   11896.9680  165445.340000  189738.245747  164726.952260
   11897.7310  164926.340000  189291.252983  164592.948973
   11898.4840  164310.340000  188792.241048  164180.947289
   11899.2480  164499.340000  189232.242696  164448.945123
   11900.0000  165557.340000  190706.252672  165541.960438
   11901.2820  165409.340000  191083.221949  165543.938691
   11902.5780  164515.330000  190746.201669  165061.949896
   11903.8960  164652.300000  191564.138177  165805.941558
   11905.2290  165160.250000  192738.069579  167025.937495
   11906.5740  164153.190000  191935.960476  166522.923264
   11907.9560  166487.120000  194796.816578  169186.904748
   11909.3520  165259.050000  193026.665532  167709.906987
   11910.7590  164436.940000  191188.461931  166021.874413
   11912.1910  165456.840000  191271.268680  165884.866979
   11913.6380  165301.720000  189886.041397  164374.836803
   11915.1070  165025.580000  188511.778847  163018.809880
   11916.5920  166026.440000  189000.498530  163558.782674
   11918.1010  165544.280000  187904.210037  163171.763844
   11919.6330  165615.110000  187554.877343  163623.716779
   11921.1800  164714.920000  185960.506780  162931.671885
   11922.7390  165958.730000  186500.131278  163961.647372
   11924.3230  166417.520000  186027.741661  163849.612686
   11925.9330  166829.300000  185499.323283  163549.587852
   11927.5550  166759.060000  184598.854392  162822.526987
   11929.1890  166599.810000  183884.387124  162112.482267
   11930.8510  167397.560000  184359.888320  162276.433732
   11932.5360  166272.280000  182786.373970  160417.391537
   11934.2330  167914.000000  184346.827160  161226.323449
   11935.9580  168042.700000  184415.247311  160636.282395
   11937.6950  168224.390000  184566.655189  160211.220535
   11939.4430  168850.060000  185129.043098  160415.145161
   11941.2190  169012.730000  185080.387464  160382.110318
   11943.0200  169252.390000  185139.732876  160657.031363
   11944.8330  170531.020000  186470.034949  162125.974864
   11946.6590  169885.640000  185993.326642  161962.899699
   11948.5110  171168.270000  187908.581838  163887.837759
   11950.3870  171123.860000  188618.814088  164779.764513
   11952.2780  171688.450000  190002.018759  166193.670348
   11954.1930  172288.030000  191244.223680  167559.610120
   11956.1100  173129.590000  192675.377174  169160.537358
   11958.0630  174374.140000  194549.517757  171237.438164
   11960.0310  173236.670000  193784.631265  170812.368574
   11962.0120  173607.200000  194715.725316  171582.272742
   11964.0190  175065.720000  196827.782576  173278.191491
   11966.0500  175350.220000  197523.829196  173778.088397
   11968.0950  174775.700000  197290.850328  173702.998833
   11970.1520  176261.170000  199357.822995  176084.891280
   11972.2360  177346.640000  200964.793390  178407.798981
   11974.3340  178499.080000  202626.735914  180965.706623
   11976.4560  178524.520000  203009.658907  182159.587768
   11978.5930  179653.940000  204759.566577  184240.495485
   11980.7540  180381.360000  206129.430801  185666.374258
   11982.9290  180902.750000  207279.265774  186786.264776
   11985.1300  181886.140000  208918.095356  188207.162983
   11987.3450  182428.520000  209931.885862  188822.047719
   11989.5850  182745.870000  210601.663640  188858.923380
   11991.8370  183753.220000  211962.412993  189375.792628
   11994.1040  184094.550000  212503.144165  189057.685793
   11996.3960  185410.870000  214096.828305  189634.546671
   11998.7150  185364.190000  213973.523313  188788.451612
   12001.0470  187287.480000  216028.158493  190229.276405
   12003.3930  189197.770000  217956.798270  191948.166624
   12005.7650  188809.030000  217174.413805  191537.034383
   12008.1490  189248.300000  217277.993446  192051.911802
   12010.5610  190028.550000  217834.526984  192893.770225
   12012.9850  191307.780000  219018.071511  194375.634012
   12015.4370  192254.000000  219874.584734  195673.492275
   12017.9000  193670.200000  221318.051152  197479.328378
   12020.3790  195045.410000  222787.522479  199219.195458
   12022.8830  194435.580000  221956.940194  199030.026439
   12025.4010  195844.750000  223490.353830  200992.893864
   12027.9450  197001.910000  224784.737970  202699.730544
   12030.5020  196998.050000  224745.090808  203135.578442
   12033.0870  199196.190000  227290.450783  205858.417429
   12035.6860  199797.310000  228139.755220  206998.254872
   12038.3100  201331.410000  230161.044238  209192.105788
   12040.9480  202759.500000  232126.306394  211355.930695
   12043.6010  203276.590000  233157.517046  212601.736539
   12046.2780  203927.660000  234297.745482  213967.574628
   12048.9710  205682.720000  236768.930158  216594.399388
   12051.6880  207357.750000  239173.101160  219047.226439
   12054.4210  209445.780000  242059.242323  221619.039429
   12057.1690  209333.800000  242339.371927  221516.871769
   12059.9400  210256.810000  243786.462477  222415.681079
   12062.7290  211783.800000  245785.534078  224174.503711
   12065.5430  213420.780000  247907.578643  226304.312710
   12068.3690  215140.750000  250078.599162  228604.129408
   12071.2110  215281.700000  250396.585532  229018.929814
   12074.0800  216676.640000  252291.560273  230508.747986
   12076.9770  217111.580000  253105.529634  230841.559351
   12079.8720  218993.500000  255650.441632  232682.347746
   12082.7960  219487.390000  256586.331266  233141.128546
   12085.7460  221514.280000  259314.226726  235347.945188
   12088.7120  224355.170000  262971.056951  238535.729065
   12091.6910  224726.030000  263730.887004  239364.540952
   12094.6960  225030.890000  264328.693981  240486.318855
   12097.7040  225848.720000  265522.476568  242278.115673
   12100.7500  228222.550000  268561.234493  245798.904285
   12103.8120  228535.370000  269297.923883  247182.658266
   12106.8890  231122.170000  272706.641778  250909.439488
   12109.9780  232363.970000  274573.333571  253223.224130
   12113.0960  232858.730000  275586.005810  254852.004120
   12116.2390  234840.500000  278302.613742  258201.771746
   12119.3870  235333.250000  279213.213126  259864.542461
   12122.5600  237581.000000  282156.820648  263363.321115
   12125.7460  239485.720000  284666.377940  266442.097773
   12128.9620  240570.440000  286116.919430  268414.856721
   12132.1920  241946.140000  287891.403948  270439.623326
   12135.4490  243885.830000  290255.916915  272805.385121
   12138.7210  244988.500000  291567.363194  273971.114875
   12142.0080  246325.160000  293071.806320  275104.867615
   12145.3090  248110.810000  295122.215651  276746.620710
   12148.6380  248849.450000  295924.630477  277249.381430
   12151.9800  251497.080000  299011.961957  280012.117532
   12155.3510  252548.690000  300316.302774  281105.864902
   12158.7370  254338.300000  302576.630877  283224.630631
   12162.1370  255288.870000  303994.931183  284682.338683
   12165.5530  257892.450000  307509.179104  288175.084452
   12168.9950  258769.020000  309035.435750  289905.842471
   12172.4530  261621.560000  313013.660103  293982.567713
   12175.9390  261644.090000  313692.825744  295005.294943
   12179.4410  264507.620000  317738.036902  299139.036390
   12182.9560  266836.120000  321222.165207  302555.758827
   12186.4990  267593.620000  322742.272389  304136.461261
   12190.0450  268532.120000  324411.358128  306064.172603
   12193.6320  270732.590000  327605.480457  309573.917062
   12197.2210  273021.060000  330771.510057  313124.634655
   12200.8380  274567.500000  333045.538326  315713.350224
   12204.4710  275570.940000  334559.550094  317633.080251
   12208.1160  276405.340000  335813.488312  319373.770592
   12211.7930  279639.780000  340021.474163  324016.475535
   12215.4830  280218.160000  340925.385555  325665.197678
   12219.1890  282849.560000  344310.293295  329810.918562
   12222.9230  283496.910000  345345.209373  331653.614231
   12226.6720  284498.280000  346809.038748  333852.289401
   12230.4380  287474.620000  350797.831214  338318.986705
   12234.2180  288680.970000  352659.664388  340641.695429
   12238.0250  291094.280000  356079.421814  344494.360753
   12241.8500  292388.590000  358186.215153  347001.060184
   12245.6890  295301.870000  362347.943930  351346.754818
   12249.5580  296985.160000  365088.675709  353988.455572
   12253.4430  298867.440000  368054.354829  356713.136874
   12257.3410  300641.690000  370894.018357  359313.830755
   12261.2570  302225.940000  373525.615051  361851.458995
   12265.2010  304008.190000  376310.252145  364728.157392
   12269.1580  306393.410000  379803.847934  368387.815527
   12273.1360  308641.590000  383034.399386  371753.492770
   12277.1260  310131.780000  385297.939534  374211.158842
   12281.1460  313396.970000  389662.453970  378761.860703
   12285.1820  314663.160000  391548.947574  381022.509467
   12289.2320  315865.310000  393278.412005  383245.163720
   12293.3130  318469.440000  396722.847850  387306.818137
   12297.3970  319590.560000  398322.260154  389507.478949
   12301.5080  320436.690000  399587.642550  391417.111124
   12305.6500  323255.810000  403338.028674  395750.780591
   12309.7950  325933.910000  406980.360815  399957.423724
   12313.9700  326727.970000  408323.694471  401939.069473
   12318.1580  330018.030000  412876.984125  407071.705019
   12322.3640  332365.090000  416292.248232  411170.373802
   12326.5860  333476.120000  418284.473053  413846.974462
   12330.8240  334239.160000  419842.728266  416160.664999
   12335.0920  336629.190000  423572.926222  420619.269335
   12339.3770  339428.190000  427816.090306  425591.902467
   12343.6890  340242.190000  429578.238889  428071.520057
   12348.0070  343402.160000  434317.371889  433377.152787
   12352.3530  345667.120000  437837.453618  437578.797624
   12356.7020  346779.090000  439646.567730  440134.442761
   12361.0800  351185.030000  446322.611886  446814.017843
   12365.4890  352406.940000  448542.657024  449036.656804
   12369.9020  352838.870000  449718.662948  451216.287990
   12374.3440  355942.780000  454114.644731  456330.925714
   12378.8030  356623.660000  455470.591764  458138.497678
   12383.2780  359887.530000  460153.516796  463169.110552
   12387.7700  361502.410000  462639.442238  466068.723346
   12392.2790  362641.250000  464570.328448  468404.359348
   12396.8160  364871.090000  467868.144228  472205.925895
   12401.3710  366647.910000  470658.987746  475457.517057
   12405.9430  369190.720000  474466.809333  479835.120956
   12410.5320  371341.530000  477885.615235  483816.738322
   12415.1390  374350.310000  482344.368675  489000.306752
   12419.7620  377478.090000  487122.108245  494510.921750
   12424.4150  378833.870000  489630.816421  497787.501056
   12429.0850  381389.620000  493723.516483  502733.112218
   12433.7720  381979.340000  495299.149957  505140.684362
   12438.4760  384103.090000  498802.826355  509609.262493
   12443.1970  384787.780000  500491.422893  512259.827309
   12447.9370  389434.500000  507311.993872  520260.400725
   12452.7050  391388.190000  510641.603322  524538.008187
   12457.4910  395011.840000  515985.125820  530928.562947
   12462.2810  395840.530000  517712.634219  533562.101620
   12467.1030  397514.160000  520555.107235  537356.671142
   12471.9400  398014.810000  521742.627563  539504.251789
   12476.8110  400635.440000  525725.065339  544450.814403
   12481.6830  404503.030000  531295.480645  550993.353904
   12486.5740  405026.620000  532511.872623  552972.937848
   12491.4960  407548.220000  536397.267350  557663.518452
   12496.4350  408579.780000  538303.644057  560355.080499
   12501.3790  411478.340000  542717.909921  565620.598087
   12506.3530  412955.910000  545323.246570  569018.184215
   12511.3450  416309.440000  550477.525600  575088.717327
   12516.3540  418915.970000  554692.746692  580246.249119
   12521.3960  419288.470000  556002.980911  582440.791970
   12526.4390  421753.970000  560101.173593  587508.359317
   12531.5040  424772.470000  565026.402905  593381.903358
   12536.5990  427626.940000  569770.518119  599148.457696
   12541.7110  429675.370000  573391.637956  603712.952085
   12546.8270  432671.840000  578317.754208  609738.505275
   12551.9750  433831.280000  580791.833571  613178.020704
   12557.1420  437839.690000  587042.863710  620647.550208
   12562.3270  438528.090000  588813.955690  623459.083490
   12567.5300  441087.500000  593094.928791  628910.551090
   12572.7510  441837.870000  594920.929330  631792.112951
   12577.9900  445995.250000  601306.869106  639549.621191
   12583.2600  447042.590000  603458.799966  642862.114099
   12588.5360  449174.940000  607115.730835  647831.604668
   12593.8300  450467.280000  609625.627896  651579.192967
   12599.1560  453065.590000  613898.500155  657358.686376
   12604.4860  455827.910000  618460.328271  663317.207155
   12609.8500  457521.220000  621597.120196  667848.683489
   12615.2170  462983.500000  629890.954496  677892.205459
   12620.6160  463776.750000  631822.685711  681051.688533
   12626.0210  465417.030000  635001.424614  685526.175203
   12631.4580  466297.250000  637157.135895  688913.698022
   12636.9140  469632.500000  642713.832067  695950.205502
   12642.3890  471308.720000  645999.503867  700497.632312
   12647.8670  473982.910000  650658.200174  706516.139519
   12653.3800  474741.090000  652687.713758  709716.583195
   12658.9100  477419.280000  657347.368875  715765.120044
   12664.4600  480820.470000  663038.963669  722906.590842
   12670.0270  481843.620000  665375.485778  726474.048840
   12675.6160  484118.750000  669472.994743  731970.555088
   12681.2220  488513.870000  676492.502060  740690.999883
   12686.8480  489792.000000  679148.977825  744681.478403
   12692.4790  491441.090000  682320.422229  749244.919074
   12698.1440  493613.190000  686170.880933  754678.442291
   12703.8250  496418.280000  691064.234217  761109.858227
   12709.5280  497712.340000  693699.645671  765230.334693
   12715.2500  501126.410000  699368.010175  772686.825337
